Repository: KaykeTBorges/Projeto-OER

# PIVIC — OER Scientific Extraction Pipeline

Pipeline modular e **determinístico** para extrair dados de artigos científicos sobre **Oxygen Evolution Reaction (OER)** a partir de PDFs. Não usa LLMs: apenas regex, heurísticas e spaCy (SciSpaCy).

## O que o pipeline faz

1. Busca artigos na Nature e baixa PDFs (`scraper`)
2. Lê metadados e texto do PDF (`pdf_reader`)
3. Extrai desempenho eletroquímico, material, substrato e eletrólito (`parser`)
4. Grava um registro por artigo em `output/oer_records.csv`

## Fluxo de extração

```
PDF
 └─ PDFReader          → title, abstract, doi, full_text
 └─ AnchorExtractor    → overpotential_mV, current_density, anchor_sentence
 └─ MaterialExtractor  → material catalítico
 └─ SubstrateExtractor → substrato (eletrodo de suporte)
 └─ Parser             → eletrólito, confidence, extraction_note
 └─ OERRecord → CSV
```

### Desempenho (`anchor_extractor`)

Busca pares **overpotential + densidade de corrente** no corpo do artigo e no abstract, com prioridade para **10 mA cm⁻²**.

Estratégias (em ordem de preferência entre candidatos):

- par direto (`280 mV at 10 mA cm⁻²`)
- potencial vs RHE no abstract (`1.66 V vs. RHE at 10 mA cm⁻²` → `potential_V` + η convertido)
- âncora clássica (`10 mA cm⁻²` + mV próximo na janela de contexto)

Campos relacionados:

| Campo | Descrição |
|---|---|
| `overpotential_mV` | Sobrepotencial em mV |
| `current_density` | Densidade de corrente (mA cm⁻²) |
| `potential_V` | Potencial total vs RHE, quando aplicável |
| `performance_source` | `"body"` ou `"abstract"` |
| `anchor_found` | Se algum par válido foi encontrado |
| `anchor_sentence` | Sentença usada na extração |

### Material (`material_extractor` + `overpotential_extractor`)

1. Coleta candidatos de fórmula/química (regex) em âncora, abstract e título
2. Se há âncora e overpotential, o **`OverpotentialMaterialMatcher`** escolhe qual candidato corresponde ao valor em mV
3. Senão, pontua os candidatos (âncora > abstract > título)
4. Se nenhum candidato válido for encontrado, retorna `None`

### Substrato (`substrate_extractor`)

Lista fechada de padrões em `config.SUBSTRATE_PATTERNS`, identificados com **PhraseMatcher** + **EntityRuler** no SciSpaCy.

## Módulos

| Arquivo | Função |
|---|---|
| `oer/main.py` | CLI: scrape + extract → CSV |
| `oer/scraper.py` | Busca Nature, download de PDFs |
| `oer/pdf_reader.py` | Extração de texto com PyMuPDF |
| `oer/anchor_extractor.py` | Overpotential e corrente (corpo + abstract) |
| `oer/material_extractor.py` | Material catalítico (regex + scoring) |
| `oer/overpotential_extractor.py` | Associa overpotential ao material na sentença âncora |
| `oer/substrate_extractor.py` | Substrato normalizado |
| `oer/parser.py` | Orquestração do pipeline |
| `oer/schemas.py` | `OERRecord` (dataclass de saída) |
| `oer/config.py` | Padrões regex, listas de substrato/stopwords, constantes |

## Instalação

Requer Python ≥ 3.11. O modelo spaCy científico (`en_core_sci_lg`) já está declarado no `pyproject.toml`.

```bash
uv sync
```

## Execução

```bash
uv run oer-pipeline
```

Reprocessar PDFs que já constam no CSV (útil após mudanças nos extractors):

```bash
uv run oer-pipeline --reprocess
```

## Saída

**CSV:** `output/oer_records.csv`

**PDFs baixados:** `pdfs/`

**Logs:** `logs/scraper.log`, `logs/pipeline.log`, `logs/parser.log`

### Colunas do CSV

`doi`, `source_pdf`, `title`, `abstract`, `material`, `substrate`, `electrolyte`, `overpotential_mV`, `current_density`, `potential_V`, `performance_source`, `confidence`, `extraction_note`, `anchor_found`, `anchor_sentence`

### Valores de `extraction_note`

| Valor | Significado |
|---|---|
| `complete` | Material + âncora + overpotential (@10 mA) |
| `nonstandard_current_density` | Completo, mas corrente ≠ 10 mA cm⁻² |
| `anchor_missing_material` | Desempenho encontrado, material não |
| `material_without_anchor` | Material encontrado, sem par de desempenho |
| `missing_anchor` | Sinal OER no texto, sem extração de desempenho |
| `no_oer_signal` | Texto sem indício claro de OER |

## Configuração

Parâmetros centralizados em `oer/config.py`: query de busca, padrões de âncora/overpotential, listas de substrato, stopwords de material, elementos químicos e regex de fórmulas.

File: output/oer_limpo.csv (part 1 of 8)
doi,source_pdf,abstract,material,substrate,electrolyte,overpotential_mV,current_density,confidence
10.1038/s41467-025-65626-x,Atomic-scale_insights_into_surface_reconstruction_and_transf.pdf,"Optimizing the activity and longevity of oxygen evolution reaction (OER) electrocatalysts requires an atomic-scale understanding of multiple reconstruction and transformation processes occurring in the surface and sub-surface regions of the electrocatalyst. Herein, a multimodal method combining X-ray absorption ﬁne structure and photoemission spectroscopy, in situ Raman spectroscopy, transmission electron microscopy and atom probe tomography with electrochemical measurements is employed to unveil how the changes in oxidation states, atomic coordination, structure and composition on ~20 nm CoCr2O4 and Co2CrO4 spinel nanoparticle surfaces affect OER activity and stability in alkaline media. CoCr2O4 undergoes an activation process and subsequently retains high OER activity for extended durations. The activation of CoCr2O4 is induced by a steady and substantial Cr dissolution that facilitates bulk incorporation and intercalation of hydroxide ions, coupled with the highly reversible (CoII Td,Cr) (OH)2 ↔(CoIII Oct,Cr)OOH transformation, which enhances OER activity and stability. In comparison, a ~ 2 nm thick amorphous self-limiting Cr-based (oxy) hydroxide forms on Co2CrO4 upon cycling, contributing to OER activity. As OER proceeds, such Cr-based (oxy)hydroxide layers on Co2CrO4 are depleted from the surfaces, leading to deteriorating activity. Overall, this study demonstrates that continuous Cr dissolution triggers an intercalation-assisted (CoII Td,Cr) (OH)2 ↔(CoIII Oct,Cr)OOH transformation that can promote the OER activity and stability of Co-based spinels. With ever-increasing energy demands and environmental concerns, access to affordable and renewable energy is essential for sustaining global prosperity and economic growth. Electrocatalytic water splitting, when combined with renewable electricity generation technologies such as fuel cells, is expected to emerge as a lowemission method of sustainable energy conversion and storage1. However, improving the efﬁciency of water electrolysers remains challenging, mainly due to limitations in the cost and performance of electrocatalysts at the anode, where the oxygen evolution reaction (OER) occurs2. Although benchmark noble metal-",CoCr2O4,glassy carbon,1.0 M KOH,370.0,10.0,1.0
10.1038/s41467-025-55857-3,Operando_monitoring_of_the_functional_role_of_tetrahedral_co.pdf,"The complexity of the intrinsic oxygen evolution reaction (OER) mechanism, particularly the precise relationships between the local coordination geometry of active metal centers and the resulting OER kinetics, remains to be fully understood. Herein, we construct a series of 3 d transition metal-incorporated cobalt hydroxide-based nanobox architectures for the OER which contain tetrahedrally coordinated Co(II) centers. Combination of bulkand surfacesensitive operando spectroelectrochemical approaches reveals that tetrahedral Co(II) centers undergo a dynamic transformation into highly active Co(IV) intermediates acting as the true OER active species which activate lattice oxygen during the OER. Such a dynamic change in the local coordination geometry of Co centers can be further facilitated by partial Fe incorporation. In comparison, the formation of such active Co(IV) species is found to be hindered in CoOOH and Co-FeOOH, which are predominantly containing [CoIIIO6] and [CoII/FeIIIO6] octahedra, respectively, but no mono-μ-oxo-bridged [CoIIO4] moieties. This study offers a comprehensive view of the dynamic role of local coordination geometry of active metal centers in the OER kinetics. Facilitating the kinetically demanding four-electron transfer process of the OER is the key to improving the efﬁciency of hydrogen production from water electrolysis1–5. To date, catalysts that deliver the most promising catalytic OER activities are restricted to the expensive platinum group metals, and should ideally be replaced with low-cost 3 d transition metals. Among the currently developed catalysts, transition metal-based oxides and (oxy)hydroxides display state-of-the-art catalytic activity for the OER, which beneﬁt from the similarity of their active structural moieties to key OER intermediates6–10. However, a comprehensive understanding of the structure-activity relationships of oxide-based catalysts on the atomic level still remains to be established. OER operating under alkaline conditions proceeds via diverse reaction pathways: (i) the adsorbate evolution mechanism (AEM) involves a proton-coupled electron transfer (PCET) process to gen-",CoII/FeIIIO6,carbon paper,1.0 M KOH,225.0,20.0,1.0
10.1038/s41557-025-01784-1,Oxidation_of_interfacial_cobalt_controls_the_pH_dependence_o.pdf,"Transition metal oxides often undergo dynamic surface reconstruction under oxygen evolution reaction conditions to form the active state, which differs in response to the electrolyte pH. The resulting pH dependency of catalytic activity is commonly observed but poorly understood. Herein we track Co oxidation state changes at different pH-directed (hydr)oxide/ electrolyte interfaces using operando X-ray absorption spectroscopy characterizations. Combined with in situ electrochemical analyses, we establish correlations between Co redox dynamics, the flat band potential and Co oxidation state changes to explain the pH dependency of the oxygen evolution activity. Alkaline environments provide a low flat band potential that yields a low-potential Co redox transformation, which favours surface reconstruction. Neutral and acidic environments afford an anodic shift of the Co redox transformation that increases the catalytic overpotential. The larger overpotential in neutral environments is attributable to poor Co atom polarizability and slow Co oxidation state changes. These findings reveal that interfacial Co oxidation state changes directly determine the pH dependency of the oxygen evolution reaction activity. The physicochemical properties of a catalyst/electrolyte interface determine the characteristics of a heterogeneous electrocatalytic reaction1. Such properties include the pristine catalyst surface structure,",Transition metal oxides,mesh,0.1 M KOH,500.0,20.0,1.0
10.1038/s41467-024-46801-y,The_formation_of_unsaturated_IrOxin_SrIrO3by_cobalt-doping_f.pdf,"Electrocatalytic water splitting is a promising route for sustainable hydrogen production. However, the high overpotential of the anodic oxygen evolution reaction poses signiﬁcant challenge. SrIrO3-based perovskite-type catalysts have shown great potential for acidic oxygen evolution reaction, but the origins of their high activity are still unclear. Herein, we develop a Co-doped SrIrO3 system to enhance oxygen evolution reaction activity and elucidate the origin of catalytic activity. In situ experiments reveal Co activates surface lattice oxygen, rapidly exposing IrOx active sites, while bulk Co doping optimizes the adsorbate binding energy of IrOx. The Co-doped SrIrO3 demonstrates high oxygen evolution reaction electrocatalytic activity, markedly surpassing the commercial IrO2 catalysts in both conventional electrolyzer and proton exchange membrane water electrolyzer. Water splitting for hydrogen production offers the advantage of pro-",SI6C1,mesh,0.5 M H2SO4,245.0,10.0,1.0
10.1038/s41467-021-26025-0,Restructuring_highly_electron-deficient_metal-metal_oxides_f.pdf,"The poor catalyst stability in acidic oxidation evolution reaction (OER) has been a long-time issue. Herein, we introduce electron-deﬁcient metal on semiconducting metal oxidesconsisting of Ir (Rh, Au, Ru)-MoO3 embedded by graphitic carbon layers (IMO) using an electrospinning method. We systematically investigate IMO’s structure, electron transfer behaviors, and OER catalytic performance by combining experimental and theoretical studies. Remarkably, IMO with an electron-deﬁcient metal surface (Irx+; x > 4) exhibit a low overpotential of only ~156 mV at 10 mA cm−2 and excellent durability in acidic media due to the high oxidation state of metal on MoO3. Furthermore, the proton dissociation pathway is suggested via surface oxygen serving as proton acceptors. This study suggests high stability with high catalytic performance in these materials by creating electron-deﬁcient surfaces and provides a general, unique strategy for guiding the design of other metal-semiconductor nanocatalysts.",MoO3,foil,0.5 M H2SO4,156.0,10.0,1.0
10.1038/s41565-024-01807-x,Out-of-plane_coordination_of_iridium_single_atoms_with_organ.pdf,"Advancements in single-atom-based catalysts are crucial for enhancing oxygen evolution reaction (OER) performance while reducing precious metal usage. A comprehensive understanding of underlying mechanisms will expedite this progress further. Here we report Ir single atoms coordinated out-of-plane w­it­h d­im­et­hy­li­mi­dazole (MI) on CoFe hydroxide (Ir1/(Co,Fe)-OH/MI). This Ir1/(Co,Fe)-OH/MI catalyst, which was prepared using a simple immersion method, delivers ultralow overpotentials of 179 mV at a current density of 10 mA cm−2 and 257 mV at 600 mA cm−2 as well as an ultra-small Tafel slope of 24 mV dec−1. Furthermore, Ir1/(Co,Fe)-OH/MI has a total mass activity exceeding that of commercial IrO2 by a factor of 58.4. Ab initio simulations indicate that the coordination of MI leads to electron redistribution around the Ir sites. This causes a positive shift in the d­-­ba­nd c­en­tre a­t a­d­j­ac­ent Ir and Co sites, facilitating an optimal energy pathway for OER. Electrochemical water splitting powered by renewable electricity is a promising green pathway to realizing large-scale hydrogen",IrO2/RuO2,foil,1 M KOH,380.0,10.0,1.0
10.1038/s41467-024-55688-8,Tracking_the_correlation_between_spintronic_structure_and_ox.pdf,"Regulating the spintronic structure of electrocatalysts can improve the oxygen evolution reaction performance efﬁciently. Nonetheless, the effects of tuning the spintronic structure for the oxygen evolution reaction mechanisms have rarely been discussed. Here, we show a ruthenium-cobalt-tin oxide with optimized spintronic structure due to the quantum spin interaction of Ru and Co. The speciﬁc spintronic structure of ruthenium-cobalt-tin oxide promotes the charge transfer kinetics and intermediates evolution behavior under applied potential, generating long-lived active species with higher spin density sites for the oxygen evolution reaction after the reconstruction process. Moreover, the ruthenium-cobalt-tin oxide possesses decoupled proton-electron transfer procedure during the oxygen evolution reaction process, demonstrating that the electron transfer procedure of O-O bond formation between *O intermediate and lattice oxygen in Co-O-Ru is the rate-determining step of the oxygen evolution reaction process. This work provides rational perspectives on the correlation between spintronic structure and oxygen evolution reaction mechanism. The industrial revolutions have introduced advanced technology to affect the lifestyle of human beings1. Behind the boom are environmental deterioration and energy crises due to the extreme dependence on fossil fuels. To date, considerable efforts have been devoted to developing sustainable methods to yield renewable fuel2–4. Electrochemistry technology is an efﬁcient way to produce green valueadded products, because of its fast reaction rates, optimized transformation efﬁciency, and high selectivity5–7. In particular, the oxygen evolution reaction (OER) is crucial for extending electrochemistry technology and plays an indispensable role in supplying protons and balancing charge. Generally, the OER involves a complex process which includes electron transfer, cleavage of O-H and O-O formation,",A-RSCOH,foil,1 M KOH,193.0,10.0,1.0
10.1038/s41467-025-63870-9,Boosting_and_stabilizing_oxygen_evolution_reaction_through_R.pdf,"Efﬁcient and durable electrocatalysts for the oxygen evolution reaction (OER) are essential for advancing water splitting technologies, which enable sustainable hydrogen production. The integration of amorphous oxide supports with metal single atoms offers a promising strategy to precisely tuning the electronic structure and improving the exposure of active sites. Here, we report an amorphous NiMoOx support anchored with Ru single atoms",RuO2,foil,1 M KOH,220.0,10.0,1.0
10.1038/s41467-025-64346-6,Crystallinity-dependent_structural_evolution_of_CoS2catalyst.pdf,"Transition metal sulﬁdes (TMSs) are promising catalysts for water oxidation due to their unique electronic properties, but their application is limited by structural instability during the oxygen evolution reaction (OER). The speciﬁc mechanisms by which crystallinity variations in TMSs inﬂuence their structural evolution and catalytic performance remain poorly understood. Here, we investigate the structural evolution of CoS2 catalysts with varying crystallinities and their effect on the OER. In-situ characterization and density functional theory (DFT) calculations reveal that lower crystallinity enables rapid equilibrium among surface sulfur-oxygen exchange, metal site activation, and oxygen intermediate evolution, enhancing the transformation of bulk phase into small amounts of sulfur-stabilized oxyhydroxide and improving OER performance. Conversely, moderate crystallinity leads to self-corrosion and progressive structure collapse from the exterior inward, resulting in deactivation. This work highlights the potential of crystallinity control in optimizing the electronic states and catalytic behavior of water oxidation catalysts. Electrocatalytic overall water splitting technologies, powered by renewable electricity to produce green hydrogen, are essential for addressing environmental concerns and meeting the growing global",RC69,mesh,1 M KOH,276.0,10.0,1.0
10.1038/s41467-024-47568-y,Electric-field-assisted_proton_coupling_enhanced_oxygen_evol.pdf,"The discovery of Mn-Ca complex in photosystem II stimulates research of manganese-based catalysts for oxygen evolution reaction (OER). However, conventional chemical strategies face challenges in regulating the four electron-proton processes of OER. Herein, we investigate alpha-manganese dioxide (α-MnO2) with typical MnIV-O-MnIII-HxO motifs as a model for adjusting proton coupling. We reveal that pre-equilibrium proton-coupled redox transition provides an adjustable energy proﬁle for OER, paving the way for in-situ enhancing proton coupling through a new “reagent”— external electric ﬁeld. Based on the α-MnO2 single-nanowire device, gate voltage induces a 4-fold increase in OER current density at 1.7 V versus reversible hydrogen electrode. Moreover, the proof-of-principle external electric ﬁeld-assisted ﬂow cell for water splitting demonstrates a 34% increase in current density and a 44.7 mW/cm² increase in net output power. These ﬁndings indicate an indepth understanding of the role of proton-incorporated redox transition and develop practical approach for high-efﬁciency electrocatalysis. Oxygen evolution reaction (OER) is one of the most common reactions for molecular oxygen formation. Owing to its high energy barrier and sluggish reaction kinetics, OER becomes the rate-determining step in many biologic and chemical",MnO2,glassy carbon,1 M KOH,440.0,100.0,1.0
10.1038/s41467-019-12886-z,Dynamic_oxygen_adsorption_on_single-atomic_Ruthenium_catalys.pdf,"Achieving active and stable oxygen evolution reaction (OER) in acid media based on singleatom catalysts is highly promising for cost-effective and sustainable energy supply in proton electrolyte membrane electrolyzers. Here, we report an atomically dispersed Ru1-N4 site anchored on nitrogen-carbon support (Ru-N-C) as an efﬁcient and durable electrocatalyst for acidic OER. The single-atom Ru-N-C catalyst delivers an exceptionally intrinsic activity,",PEMWE3,foil,0.5 M H2SO4,300.0,10.0,1.0
10.1038/s41560-024-01674-9,Topological_semimetals_with_intrinsic_chirality_as_spin-cont.pdf,"Electrocatalytic water splitting is a promising approach for clean hydrogen production, but the process is hindered by the sluggish kinetics of the anodic oxygen evolution reaction (OER) owing to the spin-dependent electron transfer process. Efforts to control spin through chirality and magnetization have shown potential in enhancing OER performance. Here we harnessed the potential of topological chiral semimetals (RhSi, RhSn and RhBiS) and their spin-polarized Fermi surfaces to promote the spin-dependent electron transfer in the OER, addressing the traditional volcano-plot limitations. We show that OER activities follow the t­re­nd R­hS­i < RhSn < RhBiS, corresponding to the increasing extent of spin–orbit coupling (SOC). The chiral single crystals outperform achiral counterparts",RhBiS,foil,1 M KOH,135.0,10.0,1.0
10.1038/s41467-025-58570-3,Strain_heterogeneity_in_RuO2for_efficient_acidic_oxygen_evol.pdf,"Developing acid-stable and active ruthenium dioxide (RuO2) catalysts for the oxygen evolution reaction (OER) is crucial for facilitating the large-scale applications of proton exchange membrane water electrolysis (PEMWE) for hydrogen production. Here, we propose a strain heterogeneity engineering",Pt-RuO2,foil,0.5 M H2SO4,215.0,10.0,1.0
10.1038/s41467-025-61763-5,High-entropy_RuO2catalyst_with_dual-site_oxide_path_for_dura.pdf,Developing durable acidic oxygen evolution reaction catalysts is critical for industrial proton exchange membrane water electrolyzers. We incorporate,RuO2-HEAE,foil,0.1 M HCLO4,201.0,10.0,1.0
10.1038/s41467-024-51521-4,Boosting_oxygen_evolution_reaction_by_FeNi_hydroxide-organic.pdf,"The oxygen evolution reaction plays a vital role in modern energy conversion and storage, and developing cost-efﬁcient oxygen evolution reaction catalysts with industrially relevant activity and durability is highly desired but still challenging. Here, we report an efﬁcient and durable FeNi hydroxide organic framework nanosheet array catalyst that competently affords long-term oxygen evolution reaction at industrial-grade current densities in alkaline electrolyte. The desirable high-intensity performance is attributed to three aspects as follows. First, two-dimensional nanosheet porous arrays with maximum speciﬁc surface facilitate mass/charge transfer to accommodate high-currentdensity catalysis. Second, in situ derived FeNi hydroxide motifs offer bimetallic synergistic catalysis centers with high intrinsic activity. Third, carboxyl ligands alleviate metal oxidation favorable for charge tolerability against peroxidation dissolution under strong polarization. As a result, this catalyst requires an overpotential of only 280 mV to deliver high current density up to 1 A/cm2 with long durability over 1000 h. Moreover, an alkaline water electrolyzer with this catalyst alternative demonstrates an increased economic effectiveness compared to commercial levels at present. The oxygen evolution reaction (OER) is an indispensable stepping stone to support various cathodic reactions1–5, such as hydrogen evolution reaction (HER), carbon dioxide reduction reaction (CO2RR) and nitrogen reduction reaction (NRR), for renewable energy conversion and storage. However, the OER efﬁciency generally suffers from the sluggish kinetics in the multistep electron-proton coupled transfer",Ni/Fe,foam,1.0 M KOH,284.0,200.0,1.0
10.1038/s41467-023-42646-z,Active_oxygen_species_mediate_the_iron-promoting_electrocata.pdf,"Iron is an extraordinary promoter to impose nickel/cobalt (hydr)oxides as the most active oxygen evolution reaction catalysts, whereas the synergistic effect is actively debated. Here, we unveil that active oxygen species mediate a strong electrochemical interaction between iron oxides (FeOxHy) and the supporting metal oxyhydroxides. Our survey on the electrochemical behavior of nine supporting metal oxyhydroxides (M(O)OH) uncovers that FeOxHy synergistically promotes substrates that can produce active oxygen species exclusively. Tafel slopes correlate with the presence and kind of oxygen species. Moreover, the oxygen evolution reaction onset potentials of FeOxHy@M(O)OH coincide with the emerging potentials of active oxygen species, whereas large potential gaps are present for intact M(O)OH. Chemical probe experiments suggest that active oxygen species could act as proton acceptors and/or mediators for proton transfer and/or diffusion in cooperative catalysis. This discovery offers a new insight to understand the synergistic catalysis of Fe-based oxygen evolution reaction electrocatalysts. Electrochemical water splitting plays a key role in storing intermittent renewable energies (such as solar and wind energies) in the chemical energy of hydrogen and oxygen1. Of the two half-reactions of water splitting, that is hydrogen evolution reaction (HER) at the cathode and oxygen evolution reaction (OER, 4OH−→O2 + 2H2O + 4e−in base) at the anode, OER is the bottleneck reaction due to the sluggish kinetics2.",,foil,1 M KOH,660.0,10.0,0.75
10.1038/s41699-023-00377-1,Understanding_the_effect_of_MXene_in_a_TMOMXene_hybrid_catal.pdf,"Very recently, it has been reported that mixed transition metal oxide (TMO)/MXene catalysts show improved performance over TMO only catalysts for the oxygen evolution reaction (OER). However, the reasoning behind this observation is unknown. In this work mixed Co(OH)2/Ti3C2Tx were prepared and characterized for the OER using ex situ and operando spectroscopy techniques in order to initiate the understanding of why mixed TMO/MXene materials show better performances compared to TMO only catalysts. This work shows that the improved electrocatalysis for the composite material compared to the TMO only catalyst is due to the presence of higher Co oxide oxidation states at lower OER overpotentials for the mixed TMO/MXene catalysts. Furthermore, the presence of the MXene allows for a more mechanically robust ﬁlm during OER, making the ﬁlm more stable. Finally, our results show that small amounts of MXene are more advantageous for the OER during long-term stability measurements, which is linked to the formation of TiO2. The sensitivity of MXene oxidation ultimately limits TMO/MXene composites under alkaline OER conditions, meaning mass fractions must be carefully considered when designing such a catalyst to minimize the residual TiO2 formed during its lifetime.",FeNi-LDH/Ti3C2Tx,foam,1 M NAOH,500.0,10.0,1.0
10.1038/s41467-023-41359-7,Synergistic_effects_of_mixing_and_strain_in_high_entropy_spi.pdf,"Developing stable and efﬁcient electrocatalysts is vital for boosting oxygen evolution reaction (OER) rates in sustainable hydrogen production. Highentropy oxides (HEOs) consist of ﬁve or more metal cations, providing opportunities to tune their catalytic properties toward high OER efﬁciency. This work combines theoretical and experimental studies to scrutinize the OER activity and stability for spinel-type HEOs. Density functional theory conﬁrms that randomly mixed metal sites show thermodynamic stability, with intermediate adsorption energies displaying wider distributions due to mixinginduced equatorial strain in active metal-oxygen bonds. The rapid sol-ﬂame method is employed to synthesize HEO, comprising ﬁve 3d-transition metal cations, which exhibits superior OER activity and durability under alkaline conditions, outperforming lower-entropy oxides, even with partial surface oxidations. The study highlights that the enhanced activity of HEO is primarily attributed to the mixing of multiple elements, leading to strain effects near the active site, as well as surface composition and coverage. The transition from fossil fuel-based to renewable energy-based society requires efﬁcient and clean energy carriers, such as electrons",CoNiMnZnFe,mesh,1 M KOH,336.0,10.0,1.0
10.1038/s41467-023-41036-9,Stable_and_oxidative_charged_Ru_enhance_the_acidic_oxygen_ev.pdf,"The oxygen evolution reactions in acid play an important role in multiple energy storage devices. The practical promising Ru-Ir based catalysts need both the stable high oxidation state of the Ru centers and the high stability of these Ru species. Here, we report stable and oxidative charged Ru in two-",Ru0.5Ir0.5O2,foil,0.5 M H2SO4,151.0,10.0,1.0
10.1038/s41467-021-25095-4,Spin-state_reconfiguration_induced_by_alternating_magnetic_f.pdf,"Oxygen evolution reaction (OER) plays a determining role in electrochemical energy conversion devices, but challenges remain due to the lack of effective low-cost electrocatalysts and insufﬁcient understanding about sluggish reaction kinetics. Distinguish from complex nano-structuring, this work focuses on the spin-related charge transfer and orbital interaction between catalysts and intermediates to accelerate catalytic reaction kinetics. Herein, we propose a simple magnetic-stimulation approach to rearrange spin electron occupation in noble-metal-free metal-organic frameworks (MOFs) with a feature of thermal-differentiated superlattice, in which the localized magnetic heating in periodic spatial distribution makes the spin ﬂip occur at particular active sites, demonstrating a spin-dependent reaction pathway.",MOFs,foam,1 M KOH,100.0,100.0,1.0
10.1038/s41467-022-31468-0,RuO2electronic_structure_and_lattice_strain_dual_engineering.pdf,Developing highly active and durable electrocatalysts for acidic oxygen evolution reaction remains a great challenge due to the sluggish kinetics of the four-electron transfer reaction and severe catalyst dissolution. Here we report an electrochemical lithium intercalation method to improve both the activity and stability of RuO2 for acidic oxygen evolution reac-,LixRuO2 solid solution phase,glassy carbon,0.5 M H2SO4,156.0,10.0,1.0
10.1038/s41467-019-13051-2,Missing-linker_metal-organic_frameworks_for_oxygen_evolution.pdf,"Metal-organic frameworks (MOFs) have been recognized as compelling platforms for the development of miscellaneous applications because of their structural diversity and functional tunability. Here, we propose that the electrocatalytic properties could be well modiﬁed by incorporating missing linkers into the MOF. Theoretical calculations suggest the electronic structure of MOFs can be tuned by introducing missing linkers, which improves oxygen evolution reaction (OER) performance of the MOF. Inspired by these aspects, we introduced various missing linkers into a layered-pillared MOF Co2(OH)2(C8H4O4) (termed as CoBDC) to prepare missing-linker MOFs. Transmission electron microscope and synchrotron X-ray measurements conﬁrmed that the missing linkers in the MOF could be introduced and well controlled by our strategy. The self-supported MOF nanoarrays with missing linkers of carboxyferrocene exhibit excellent OER performance with ultralow overpotential of 241 mV at 100 mA cm−2. This work opens a new prospect to develop efﬁcient MOF-based electrocatalysts by introducing missing linkers.",CoBDC,nickel foam,1 M KOH,378.0,10.0,1.0
10.1038/s41598-025-34856-w,Lithium-ion_battery_waste_as_a_robust_oxygen_evolution_react.pdf,"Electrocatalytic seawater splitting seems to be the most promising and urgent demand strategy for clean hydrogen energy production. Utilizing low-cost electrocatalysts is pivotal in the hydrogen economy, as seawater splitting can be made highly efficient and more economical. To meet these expectations, we proposed a novel utilization for the black carbon mass left over from hydrometallurgical metal recovery as an efficient and stable electrocatalyst for oxygen evolution",,glassy carbon,1.5 M H2SO4,286.0,10.0,0.75
10.1038/s41467-018-08144-3,Chromium-ruthenium_oxide_solid_solution_electrocatalyst_for_.pdf,"The development of active, acid-stable and low-cost electrocatalysts for oxygen evolution reaction is urgent and challenging. Herein we report an Iridium-free and low rutheniumcontent oxide material (Cr0.6Ru0.4O2) derived from metal-organic framework with remarkable oxygen evolution reaction performance in acidic condition. It shows a record low overpotential of 178 mV at 10 mA cm−2 and maintains the excellent performance throughout",H4ClO4,foil,0.5 M H2SO4,430.0,10.0,1.0
10.1038/s41467-022-33847-z,Exceptional_catalytic_activity_of_oxygen_evolution_reaction_.pdf,"Oxygen evolution reaction (OER) plays a key role in many renewable energy technologies such as water splitting and metal-air batteries. Metal-organic frameworks (MOFs) are appealing to design efﬁcient OER electrocatalysts, however, their intrinsic poor conductivity strongly hinders the activity. Here, we show a strategy to boost the OER activity of poor-conductive MOFs by conﬁning them between graphene multilayers. The resultant NiFe-MOF//G gives a record-low overpotential of 106 mV to reach 10 mA cm−2 and retains the activity over 150 h, which is in signiﬁcant contrast to 399 mV of the pristine NiFe-MOF. We use X-ray absorption spectroscopy (XAS) and computations to demonstrate that the nanoconﬁnement from graphene multilayers not only forms highly reactive NiO6-FeO5 distorted octahedral species in MOF structure but also lowers limiting potential for water oxidation reaction. We also demonstrate that the strategy is applicable to other MOFs of different structures to largely enhance their electrocatalytic activities. Electrochemical conversion of water in virtue of electrocatalysts to produce eco-friendly and sustainable hydrogen energy source has been widely studied for decades1. As the bottleneck of water splitting, oxygen evolution reaction (OER) at the anode requires a relatively large thermodynamic potential (over 1.23 V vs. reversible hydrogen electrode, RHE) to overcome the sluggish kinetics due to its four ‘electron-",NiFe-MOF,foil,1.0 M KOH,106.0,10.0,1.0
10.1038/s41467-024-44815-0,Site-specific_metal-support_interaction_to_switch_the_activi.pdf,"The metal-support interactions (MSI) could greatly determine the electronic properties of single-atom catalysts, thus affecting the catalytic performance. However, the typical approach to regulating MSI usually suffers from interference of the variation of supports or sacriﬁcing the stability of catalysts. Here, we effectively regulate the site-speciﬁc MSI of Ir single atoms anchored on Ni layered double hydroxide through an electrochemical deposition strategy. Cathodic deposition drives Ir atoms to locate at three-fold facial center cubic hollow sites with strong MSI, while anodic deposition drives Ir atoms to deposit onto oxygen vacancy sites with weak MSI. The mass activity and intrinsic activity of Ir single-atom catalysts with strong MSI towards oxygen evolution reaction are 19.5 and 5.2 times that with weak MSI, respectively. Mechanism study reveals that the strong MSI between Ir atoms and the support stimulates the activity of Ir sites by inducing the switch of active sites from Ni sites to Ir sites and optimizes the adsorption strength of intermediates, thereby enhancing the activity. Single-atom catalysts (SACs) have recently drawn extensive attention in the ﬁeld of energy catalysis due to their excellent catalytic activity originated from the high atomic utilization and unique electronic environment1–5. In SACs, the metal atoms individually dispersed on supports directly interact with the supports, maximizing the",Ir1/Ni LDH-T,foil,1.0 M KOH,289.0,10.0,1.0
10.1038/s41467-023-40177-1,Synergy_of_dual-atom_catalysts_deviated_from_the_scaling_rel.pdf,"Dual-atom catalysts, particularly those with heteronuclear active sites, have the potential to outperform the well-established single-atom catalysts for oxygen evolution reaction, but the underlying mechanistic understanding is still lacking. Herein, a large-scale density functional theory is employed to explore the feasibility of *O-*O coupling mechanism, which can circumvent the scaling relationship with improving the catalytic performance of N-doped graphene supported Fe-, Co-, Ni-, and Cu-containing heteronuclear dual-atom catalysts, namely, M’M@NC. Based on the constructed activity maps, a rationally designed descriptor can be obtained to predict homonuclear catalysts. Seven heteronuclear and four homonuclear dual-atom catalysts possess high activities that outperform the minimum theoretical overpotential. The chemical and structural origin in favor of *O-*O coupling mechanism thus leading to enhanced reaction activity have been revealed. This work not only provides additional insights into the fundamental understanding of reaction mechanisms, but also offers a guideline for the accelerated discovery of efﬁcient catalysts. Oxygen evolution reaction (OER) is a vital process for water splitting, fuel cells, and metal-air batteries1–3. Essentially, the OER process is a thermodynamically uphill reaction with multi-step proton-coupled electron transfer, and the sluggish kinetics requires high-performance catalysts to reduce the reaction overpotential for practical",CoNi@NC,mesh,,252.0,10.0,0.9
10.1038/s41467-025-58163-0,Atomic-scale_self-rearrangement_of_hetero-metastable_phases_.pdf,"Maximizing metal-substrate interactions by self-reconstruction of coadjutant metastable phases can be a delicate strategy to obtain robust and efﬁcient high-density single-atom catalysts. Here, we prepare high-density iridium atoms embedded ultrathin CoCeOOH nanosheets (CoCe-O-IrSA) by the electrochemistry-initiated synchronous evolution between metastable iridium intermediates and symmetry-breaking CoCe(OH)2 substrates. The CoCe-O-IrSA delivers an overpotential of 187 mV at 100 mA cm−2 and a steady lifespan of 1000 h at 500 mA cm−2 for oxygen evolution reaction. Furthermore, the CoCeO-IrSA is applied as a robust anode in an anion-exchange-membrane water electrolysis cell for seawater splitting at 500 mA cm−2 for 150 h. Operando experimental and theoretical calculation results demonstrate that the reconstructed thermodynamically stable iridium single atoms act as highly active sites by regulating charge redistribution with strongly p-d-f orbital couplings, enabling electron transfer facilitated, the adsorption energies of intermediates optimized, and the surface reactivity of Co/Ce sites activated, leading to high oxygen evolution performance. These results open up an approach for engineering metastable phases to realize stable single-atom systems under ambient conditions toward efﬁcient energy-conversion applications. Developing high-performance oxygen evolution reaction (OER) electrocatalysts is core to the renewable energy-related conversion processes (e.g., water electrolysis, metal-air batteries, carbon dioxide reduction, and nitrogen reduction), which generally require a large overpotential to overcome its sluggish kinetics1. Single-atom catalysts (SACs) feature spatially isolated metal atoms and maximized atomic utilization efﬁciency, sparking enormous interest as a class of promising materials2. In this regard, high-density SACs have been pursued to increase the number of available active sites to maximize OER performance3. However, the individual metal atoms generally tend to agglomerate into clusters or nanoparticles through the Ostwald ripening process owing to the weak metal-substrate interactions, especially for densely populated single atoms (SAs)4. Besides, the SAs are prone to segregation from the support due to weak interactions with substrates during the OER, resulting in decreased stability5. Therefore, it is urgent to simultaneously address the challenges of",CoCe-O-IrSA,nickel foam,1.0 M KOH,187.0,100.0,1.0
10.1038/s41467-025-63577-x,Lanthanum-assisted_lattice_anchoring_of_iridium_in_Co3O4for_.pdf,"The use of single-atom catalysts is an effective way to reduce the amount of iridium in proton exchange membrane water electrolysis (PEM-WE). However, conventional methods can only obtain surface-loaded single atoms or clusters which cannot meet the needs of high current density and stability. In this study, assisted by lanthanum-doping-induced ion exchange, we realize atomically anchoring iridium within the Co3O4 lattice. The lattice anchored iridium in lanthanum-doped Co3O4 exhibits higher atomic dispersion, a larger average coordination number, and an elevated oxidation state. This improvement stimulates the oxide path mechanism (OPM), resulting in enhanced activity (236 mV at 10 mA cm−2) and stability (1000 h at 10 mA cm−2). Impressively, our catalyst demonstrates notable performance in a PEM electrolyzer with an iridium mass loading of just 0.2 mgIr cm−2, achieving a low cell voltage of 1.61 V at 1.0 A cm−2 and maintaining stable operation for over 1000 h. This work presents an effective strategy for fabricating low-noble-metal-loading catalysts with enhanced efﬁciency for PEM-WE. Hydrogen (H2) is a promising carbon-free energy source due to its high energy density and environmental friendliness, positioning it as a key energy carrier for achieving future carbon neutrality1. Among the various technologies for hydrogen production, proton exchange membrane water electrolysis (PEM-WE) stands out for its low contact resistance, broad power range, and ability to couple with the intermittent power from renewable electricity, making it more favorable compared to established alkaline water electrolysis technology2. However, the large-scale viability of PEM-WE is hindered by the high",Co3O4,mesh,0.5 M H2SO4,236.0,10.0,1.0
10.1038/srep34004,N-doped_graphene_layers_encapsulated_NiFe_alloy_nanoparticle.pdf,"Yi Feng, Xin-Yao Yu & Ungyu Paik Water splitting, an efficient approach for hydrogen production, is often hindered by unfavorable kinetics of oxygen evolution reaction (OER). In order to reduce the overpotential, noble metal oxidesbased electrocatalysts like RuO2 and IrO2 are usually utilized. However, due to their scarcity, the development of cost-effective non-precious OER electrocatalysts with high efficiency and good stability is urgently required. Herein, we report a facile one-step annealing of metal-organic frameworks (MOFs) strategy to synthesize N-doped graphene layers encapsulated NiFe alloy nanoparticles (NiFe@C). Through tuning the nanoparticle size and calcination temperature, NiFe@C with an average size of around 16 nm obtained at 700 °C exhibits superior OER performance with an overpotential of only 281 mV at 10 mA cm−2 and high durability. The facile synthesis method and excellent electrochemical performance show great potential of NiFe@C in replacing the precious metal-based electrocatalysts in the OER. Hydrogen production through electrochemical water splitting is a promising way to get clean and renewable",NiFe@C,glassy carbon,1 M KOH,281.0,10.0,1.0
10.1038/s41467-020-18686-0,Highly_efficient_oxygen_evolution_reaction_via_facile_bubble.pdf,"Despite highly promising characteristics of three-dimensionally (3D) nanostructured catalysts for the oxygen evolution reaction (OER) in polymer electrolyte membrane water electrolyzers (PEMWEs), universal design rules for maximizing their performance have not been explored. Here we show that woodpile (WP)-structured Ir, consisting of 3D-printed, highlyordered Ir nanowire building blocks, improve OER mass activity markedly. The WP structure secures the electrochemically active surface area (ECSA) through enhanced utilization efﬁciency of the extended surface area of 3D WP catalysts. Moreover, systematic control of the 3D geometry combined with theoretical calculations and various electrochemical analyses reveals that facile transport of evolved O2 gas bubbles is an important contributor to the improved ECSA-speciﬁc activity. The 3D nanostructuring-based improvement of ECSA and ECSA-speciﬁc activity enables our well-controlled geometry to afford a 30-fold higher mass activity of the OER catalyst when used in a single-cell PEMWE than conventional nanoparticle-based catalysts.",PEMWEs,glassy carbon,0.05 M H2SO4,248.0,10.0,1.0
